Repository: MorrisAdam0/AR-Visualiser

# Operando PEFC - AR Visualiser

**UCL Department of Chemistry**  
---

## What this is

A mobile augmented reality (AR) web app for the Neutron Scattering Gordon Conference 2026 poster:  
**"From Structure to Dynamics — Modular Operando Fuel Cell Environments to enable Advanced Neutron and X-ray Characterisation"**

Visitors scan the QR code on the poster, open the page in their phone browser, and see the 3D fuel cell model either within the web app or on their live camera feed. They can rotate, explode components, switch between views (full assembly / exploded fuel cell / Nafion microstructure), and tap individual parts for material specs.

---

## Files

```
index.html       ← Main AR experience (landing + AR + 3D viewer)
marker.html      ← Print the Hiro marker + generate QR code
README.md        ← This file
```


---

## Deploy to GitHub Pages (5 minutes)

1. **Fork or upload** these files to a new GitHub repository.

2. Go to **Settings → Pages → Source → main branch / root**.

3. GitHub will give you a URL: `https://YOUR_USERNAME.github.io/YOUR_REPO/`

4. Open `marker.html` on your computer, paste that URL into the input field, click **Generate QR**, and download:
   - The **Hiro marker SVG** (print at 8×8 cm, no scaling)
   - The **QR code PNG** (print at 4×4 cm minimum)

5. Affix both to your poster. Done.


---

## How it works

- **AR mode**: Uses [AR.js](https://ar-js-org.github.io/AR.js-Docs/) (marker-based, no app install) + [A-Frame](https://aframe.io). The Hiro marker is a standard pattern that AR.js recognises natively — no custom pattern file needed.
- **3D Viewer mode**: Uses [Three.js](https://threejs.org) with touch/mouse drag to rotate and a pinch-to-zoom gesture. Works without camera access, useful for table demos.
- All 3D geometry is **procedurally generated** from layer specifications matching the real cell design. When you have exported CAD geometry (GLB/GLTF files from Fusion 360 or FreeCAD), drop them in and replace the procedural builders with `<a-gltf-model>` tags.


```html
<a-gltf-model id="ar-model-root" src="cell-assembly.glb" 
  scale="0.05 0.05 0.05" 
  position="0 0 0"
  animation="property: rotation; to: 0 360 0; dur: 8000; loop: true; easing: linear">
</a-gltf-model>
```

3. For the Three.js viewer, use `GLTFLoader`:

```js
import { GLTFLoader } from 'https://cdn.jsdelivr.net/npm/three@0.128/examples/jsm/loaders/GLTFLoader.js';
const loader = new GLTFLoader();
loader.load('cell-assembly.glb', (gltf) => {
  threeScene.add(gltf.scene);
});
```

---

## Browser compatibility

| Browser | AR mode | 3D Viewer |
|---------|---------|-----------|
| Safari iOS 15+ | ✅ | ✅ |
| Chrome Android | ✅ | ✅ |
| Firefox Android | ⚠️ (camera permissions vary) | ✅ |
| Desktop Chrome/Safari | ✅ (webcam) | ✅ |

**Requires HTTPS** for camera access — GitHub Pages provides this automatically.

---

## Troubleshooting

**"Camera not loading"** — Make sure you're serving over HTTPS. Local `file://` won't work.  
**"Marker not detected"** — Ensure the printed marker is flat, well-lit, and at least 15 cm from the phone. The white border must be visible.  
**"Model appears upside down"** — Rotate the phone/marker 90°; the model snaps to marker orientation.  
**"Page loads but is slow"** — The A-Frame + AR.js bundle is ~800 KB. On conference Wi-Fi this may take 5–10 seconds. Consider pre-loading by opening the page before demonstrating.

---

## Citation

If you use or adapt this code, please cite the underlying work:

> Morris, A., Jervis, R. & Foglia, F. *From Structure to Dynamics — Modular Operando Fuel Cell Environments to enable Advanced Neutron and X-ray Characterisation*. Gordon Conference on Neutron Scattering, 2025.

---

*Built with [AR.js](https://github.com/AR-js-org/AR.js) · [A-Frame](https://aframe.io) · [Three.js](https://threejs.org)*

File: master_fits_SANS_SAXS.csv
source_file,technique,feature,temperature,medium,source_folder_path,source_folder_name,filename,model_name,scale,scale_err,background,background_err,peak_pos,peak_pos_err,peak_hwhm,peak_hwhm_err,d_nm,xi_nm_1_over_hwhm,lorentz_area_proxy,source_path
master_fits_SANS_SAXS.csv,SANS,ionomer peak,50,D2O,SANS\Fitting\ionomer peak\50_D2O,50_D2O,0RH.txt.txt,peak_lorentz,0.14972,0.016665,0.065508,0.019052,0.22453,0.0012972,0.050931,0.0085799,2.7983722919786156,1.9634407335414583,0.023955867068474065,C:\Users\adamm\OneDrive - University College London\Documents\Beamtimes\SANS\D22\ILLData_252_d22_exp_1-10-67_processed\processed\SANS\Fitting\ionomer peak\50_D2O\0RH.txt.txt
master_fits_SANS_SAXS.csv,SANS,ionomer peak,50,D2O,SANS\Fitting\ionomer peak\50_D2O,50_D2O,20RH.txt.txt,peak_lorentz,0.12494,0.011935,0.04218,0.013605,0.22364,0.0015928,0.058823,0.0088095,2.8095087225807487,1.7000153001377012,0.023088650208484322,C:\Users\adamm\OneDrive - University College London\Documents\Beamtimes\SANS\D22\ILLData_252_d22_exp_1-10-67_processed\processed\SANS\Fitting\ionomer peak\50_D2O\20RH.txt.txt
master_fits_SANS_SAXS.csv,SANS,ionomer peak,50,D2O,SANS\Fitting\ionomer peak\50_D2O,50_D2O,40RH.txt.txt,peak_lorentz,0.029768,0.0055021,0.042771,0.0061193,0.21393,0.0046726,0.03163,0.015733,2.937028610844475,3.1615554852987673,0.002958003759444488,C:\Users\adamm\OneDrive - University College London\Documents\Beamtimes\SANS\D22\ILLData_252_d22_exp_1-10-67_processed\processed\SANS\Fitting\ionomer peak\50_D2O\40RH.txt.txt
master_fits_SANS_SAXS.csv,SANS,ionomer peak,50,D2O,SANS\Fitting\ionomer peak\50_D2O,50_D2O,60RH.txt.txt,peak_lorentz,0.27132,793150.0,0.02346,0.0030761,0.17779,9.6233,4.0103e-05,58.628,3.5340487694356186,2493.5790339874825,3.4182871573512824e-05,C:\Users\adamm\OneDrive - University College London\Documents\Beamtimes\SANS\D22\ILLData_252_d22_exp_1-10-67_processed\processed\SANS\Fitting\ionomer peak\50_D2O\60RH.txt.txt
master_fits_SANS_SAXS.csv,SANS,ionomer peak,50,D2O,SANS\Fitting\ionomer peak\50_D2O,50_D2O,75RH.txt.txt,peak_lorentz,0.023097,0.012233,-0.00084169,0.013278,0.2174,0.015688,0.11823,0.082024,2.8901496353171967,0.845809016324114,0.00857893024542528,C:\Users\adamm\OneDrive - University College London\Documents\Beamtimes\SANS\D22\ILLData_252_d22_exp_1-10-67_processed\processed\SANS\Fitting\ionomer peak\50_D2O\75RH.txt.txt
master_fits_SANS_SAXS.csv,SANS,ionomer peak,50,H2O,SANS\Fitting\ionomer peak\50_H2O,50_H2O,0RH.txt.txt,peak_lorentz,0.1036,0.00852,0.089134,0.010541,0.22342,0.0015348,0.037156,0.0070293,2.8122752247693072,2.691355366562601,0.012093126123570653,C:\Users\adamm\OneDrive - University College London\Documents\Beamtimes\SANS\D22\ILLData_252_d22_exp_1-10-67_processed\processed\SANS\Fitting\ionomer peak\50_H2O\0RH.txt.txt
master_fits_SANS_SAXS.csv,SANS,ionomer peak,50,H2O,SANS\Fitting\ionomer peak\50_H2O,50_H2O,20RH.txt.txt,peak_lorentz,0.25521,0.058654,0.0055888,0.061756,0.22185,0.00094768,0.06714,0.015039,2.832177285183496,1.4894250819183794,0.053830559915774796,C:\Users\adamm\OneDrive - University College London\Documents\Beamtimes\SANS\D22\ILLData_252_d22_exp_1-10-67_processed\processed\SANS\Fitting\ionomer peak\50_H2O\20RH.txt.txt
master_fits_SANS_SAXS.csv,SANS,ionomer peak,50,H2O,SANS\Fitting\ionomer peak\50_H2O,50_H2O,40RH.txt.txt,peak_lorentz,0.33974,0.015486,0.072364,0.017827,0.21846,0.00068229,0.052344,0.0038215,2.8761262048794225,1.910438636710989,0.05586804347550793,C:\Users\adamm\OneDrive - University College London\Documents\Beamtimes\SANS\D22\ILLData_252_d22_exp_1-10-67_processed\processed\SANS\Fitting\ionomer peak\50_H2O\40RH.txt.txt
master_fits_SANS_SAXS.csv,SANS,ionomer peak,50,H2O,SANS\Fitting\ionomer peak\50_H2O,50_H2O,60RH.txt.txt,peak_lorentz,0.48248,0.04048,0.02977,0.043706,0.21577,0.00060274,0.06023,0.005707,2.911982809092824,1.6603021749958493,0.09129396120364613,C:\Users\adamm\OneDrive - University College London\Documents\Beamtimes\SANS\D22\ILLData_252_d22_exp_1-10-67_processed\processed\SANS\Fitting\ionomer peak\50_H2O\60RH.txt.txt
master_fits_SANS_SAXS.csv,SANS,ionomer peak,50,H2O,SANS\Fitting\ionomer peak\50_H2O,50_H2O,75RH.txt.txt,peak_lorentz,0.52572,0.013139,0.083779,0.015352,0.21247,0.00047077,0.051508,0.0022932,2.9572105742832333,1.9414459889725868,0.08507051441174789,C:\Users\adamm\OneDrive - University College London\Documents\Beamtimes\SANS\D22\ILLData_252_d22_exp_1-10-67_processed\processed\SANS\Fitting\ionomer peak\50_H2O\75RH.txt.txt
master_fits_SANS_SAXS.csv,SANS,ionomer peak,80,D2O,SANS\Fitting\ionomer peak\80_D2O,80_D2O,0RH.txt.txt,peak_lorentz,0.097591,0.0053153,0.056596,0.0059678,0.22967,0.0018246,0.053397,0.0063815,2.7357448979751755,1.872764387512407,0.016371048632750143,C:\Users\adamm\OneDrive - University College London\Documents\Beamtimes\SANS\D22\ILLData_252_d22_exp_1-10-67_processed\processed\SANS\Fitting\ionomer peak\80_D2O\0RH.txt.txt
master_fits_SANS_SAXS.csv,SANS,ionomer peak,80,D2O,SANS\Fitting\ionomer peak\80_D2O,80_D2O,40RH.txt.txt,peak_lorentz,0.058525,0.006158,0.070522,0.0068813,0.22676,0.0023033,0.02528,0.0081705,2.770852578576286,3.9556962025316453,0.004648024030097942,C:\Users\adamm\OneDrive - University College London\Documents\Beamtimes\SANS\D22\ILLData_252_d22_exp_1-10-67_processed\processed\SANS\Fitting\ionomer peak\80_D2O\40RH.txt.txt
master_fits_SANS_SAXS.csv,SANS,ionomer peak,80,D2O,SANS\Fitting\ionomer peak\80_D2O,80_D2O,80RH.txt.txt,peak_lorentz,0.033388,0.0081589,0.019498,0.0092348,0.23228,0.0062275,0.071817,0.028719,2.7050048679092416,1.392427976662907,0.007532992533620229,C:\Users\adamm\OneDrive - University College London\Documents\Beamtimes\SANS\D22\ILLData_252_d22_exp_1-10-67_processed\processed\SANS\Fitting\ionomer peak\80_D2O\80RH.txt.txt
master_fits_SANS_SAXS.csv,SANS,ionomer peak,80,H2O,SANS\Fitting\ionomer peak\80_H2O,80_H2O,0RH.txt.txt,peak_lorentz,256.3,3170600.0,-256.26,3170600.0,0.21972,0.010211,12.191,75424.0,2.859632854168754,0.008202772537117545,9816.073693029746,C:\Users\adamm\OneDrive - University College London\Documents\Beamtimes\SANS\D22\ILLData_252_d22_exp_1-10-67_processed\processed\SANS\Fitting\ionomer peak\80_H2O\0RH.txt.txt
master_fits_SANS_SAXS.csv,SANS,ionomer peak,80,H2O,SANS\Fitting\ionomer peak\80_H2O,80_H2O,40RH.txt.txt,peak_lorentz,0.088634,0.0063729,0.049644,0.007356,0.22347,0.0019961,0.052981,0.0078329,2.8116459959634788,1.8874690926936073,0.014752661346146813,C:\Users\adamm\OneDrive - University College London\Documents\Beamtimes\SANS\D22\ILLData_252_d22_exp_1-10-67_processed\processed\SANS\Fitting\ionomer peak\80_H2O\40RH.txt.txt
master_fits_SANS_SAXS.csv,SANS,ionomer peak,80,H2O,SANS\Fitting\ionomer peak\80_H2O,80_H2O,80RH.txt.txt,peak_lorentz,0.19833,0.015686,0.083698,0.018083,0.22354,0.0010738,0.049497,0.0062475,2.8107655485280425,2.0203244641089357,0.030840198297616993,C:\Users\adamm\OneDrive - University College London\Documents\Beamtimes\SANS\D22\ILLData_252_d22_exp_1-10-67_processed\processed\SANS\Fitting\ionomer peak\80_H2O\80RH.txt.txt
master_fits_SANS_SAXS.csv,SANS,ionomer peak,rt,D2O,SANS\Fitting\ionomer peak\rt_D2O,rt_D2O,0RH.txt.txt,peak_lorentz,0.18097,0.02069,0.016117,0.022596,0.20126,0.001387,0.068249,0.0096517,3.1219245290567357,1.4652229336693576,0.038801878502977366,C:\Users\adamm\OneDrive - University College London\Documents\Beamtimes\SANS\D22\ILLData_252_d22_exp_1-10-67_processed\processed\SANS\Fitting\ionomer peak\rt_D2O\0RH.txt.txt
master_fits_SANS_SAXS.csv,SANS,ionomer peak,rt,D2O,SANS\Fitting\ionomer peak\rt_D2O,rt_D2O,20RH.txt.txt,peak_lorentz,0.10485,0.01627,0.041191,0.018212,0.1943,0.0019884,0.057029,0.012512,3.2337546614408574,1.7534938364691648,0.018785123898248858,C:\Users\adamm\OneDrive - University College London\Documents\Beamtimes\SANS\D22\ILLData_252_d22_exp_1-10-67_processed\processed\SANS\Fitting\ionomer peak\rt_D2O\20RH.txt.txt
master_fits_SANS_SAXS.csv,SANS,ionomer peak,rt,D2O,SANS\Fitting\ionomer peak\rt_D2O,rt_D2O,40RH.txt.txt,peak_lorentz,0.044219,0.02624,0.00099029,0.029198,0.1889,0.0037045,0.042836,0.03354,3.3261965628266728,2.334485012606219,0.005950695112580694,C:\Users\adamm\OneDrive - University College London\Documents\Beamtimes\SANS\D22\ILLData_252_d22_exp_1-10-67_processed\processed\SANS\Fitting\ionomer peak\rt_D2O\40RH.txt.txt
master_fits_SANS_SAXS.csv,SANS,ionomer peak,rt,D2O,SANS\Fitting\ionomer peak\rt_D2O,rt_D2O,60RH.txt.txt,peak_lorentz,0.090014,0.016583,0.0,0.019132,0.18051,0.0018933,0.039274,0.011551,3.480796247952793,2.5462137801089777,0.011106189249675978,C:\Users\adamm\OneDrive - University College London\Documents\Beamtimes\SANS\D22\ILLData_252_d22_exp_1-10-67_processed\processed\SANS\Fitting\ionomer peak\rt_D2O\60RH.txt.txt
master_fits_SANS_SAXS.csv,SANS,ionomer peak,rt,D2O,SANS\Fitting\ionomer peak\rt_D2O,rt_D2O,70RH.txt.txt,peak_lorentz,0.48355,0.0070196,1.7347e-18,100000000.0,0.14376,0.00046267,0.032684,0.00083464,4.3706074757787885,3.059601028025946,0.04965082419989506,C:\Users\adamm\OneDrive - University College London\Documents\Beamtimes\SANS\D22\ILLData_252_d22_exp_1-10-67_processed\processed\SANS\Fitting\ionomer peak\rt_D2O\70RH.txt.txt
master_fits_SANS_SAXS.csv,SANS,ionomer peak,rt,H2O,SANS\Fitting\ionomer peak\rt_H2O,rt_H2O,0RH.txt.txt,peak_lorentz,0.16702,0.012439,0.031072,0.014079,0.20024,0.0014536,0.064118,0.0073804,3.1378272608767412,1.559624442434262,0.033643279159154604,C:\Users\adamm\OneDrive - University College London\Documents\Beamtimes\SANS\D22\ILLData_252_d22_exp_1-10-67_processed\processed\SANS\Fitting\ionomer peak\rt_H2O\0RH.txt.txt
master_fits_SANS_SAXS.csv,SANS,ionomer peak,rt,H2O,SANS\Fitting\ionomer peak\rt_H2O,rt_H2O,10RH.txt.txt,peak_lorentz,0.23709,0.016684,0.056383,0.018945,0.19739,0.0012328,0.058621,0.0063885,3.183132533147366,1.7058733218471196,0.043663277495487825,C:\Users\adamm\OneDrive - University College London\Documents\Beamtimes\SANS\D22\ILLData_252_d22_exp_1-10-67_processed\processed\SANS\Fitting\ionomer peak\rt_H2O\10RH.txt.txt
master_fits_SANS_SAXS.csv,SANS,ionomer peak,rt,H2O,SANS\Fitting\ionomer peak\rt_H2O,rt_H2O,20RH.txt.txt,peak_lorentz,0.41575,0.026778,0.05522,0.029837,0.193,0.00083534,0.057398,0.0051022,3.255536428590459,1.742220983309523,0.07496851193060804,C:\Users\adamm\OneDrive - University College London\Documents\Beamtimes\SANS\D22\ILLData_252_d22_exp_1-10-67_processed\processed\SANS\Fitting\ionomer peak\rt_H2O\20RH.txt.txt
master_fits_SANS_SAXS.csv,SANS,ionomer peak,rt,H2O,SANS\Fitting\ionomer peak\rt_H2O,rt_H2O,40RH.txt.txt,peak_lorentz,0.72276,0.016348,0.078921,0.01906,0.18767,0.00038162,0.049057,0.0019257,3.3479966468692846,2.038445074097478,0.11138968300697898,C:\Users\adamm\OneDrive - University College London\Documents\Beamtimes\SANS\D22\ILLData_252_d22_exp_1-10-67_processed\processed\SANS\Fitting\ionomer peak\rt_H2O\40RH.txt.txt
master_fits_SANS_SAXS.csv,SANS,ionomer peak,rt,H2O,SANS\Fitting\ionomer peak\rt_H2O,rt_H2O,60RH.txt.txt,peak_lorentz,1.1813,0.013179,0.058917,0.015523,0.18075,0.00026008,0.046999,0.001071,3.4761744438061335,2.1277048447839317,0.17442096871582258,C:\Users\adamm\OneDrive - University College London\Documents\Beamtimes\SANS\D22\ILLData_252_d22_exp_1-10-67_processed\processed\SANS\Fitting\ionomer peak\rt_H2O\60RH.txt.txt
master_fits_SANS_SAXS.csv,SANS,ionomer peak,rt,H2O,SANS\Fitting\ionomer peak\rt_H2O,rt_H2O,70RH.txt.txt,peak_lorentz,1.6306,0.011256,0.055047,0.012816,0.17533,0.00020715,0.043985,0.00070963,3.583633894473043,2.2735023303398885,0.2253211229468006,C:\Users\adamm\OneDrive - University College London\Documents\Beamtimes\SANS\D22\ILLData_252_d22_exp_1-10-67_processed\processed\SANS\Fitting\ionomer peak\rt_H2O\70RH.txt.txt
master_fits_SANS_SAXS.csv,SANS,ionomer peak,rt,H2O,SANS\Fitting\ionomer peak\rt_H2O,rt_H2O,75RH.txt.txt,peak_lorentz,1.7349,0.015862,0.064329,0.01882,0.17377,0.00019896,0.042733,0.00081822,3.6158055516945304,2.3401118573467814,0.23290976786436776,C:\Users\adamm\OneDrive - University College London\Documents\Beamtimes\SANS\D22\ILLData_252_d22_exp_1-10-67_processed\processed\SANS\Fitting\ionomer peak\rt_H2O\75RH.txt.txt
master_fits_SANS_SAXS.csv,SAXS,ionomer peak,50,D2O,SAXS\Fitting\ionomer peak\50_D2O,50_D2O,20RH.txt.txt,peak_lorentz,0.0049469,21.092,0.010228,0.0002019,0.20897,1.7672,0.00014629,0.3329,3.0067403489398417,683.5737234260714,2.2735140578767612e-06,C:\Users\adamm\OneDrive - University College London\Documents\Beamtimes\SANS\D22\ILLData_252_d22_exp_1-10-67_processed\processed\SAXS\Fitting_SASview\ionomer peak\50_D2O\20RH.txt.txt
master_fits_SANS_SAXS.csv,SAXS,ionomer peak,50,D2O,SAXS\Fitting\ionomer peak\50_D2O,50_D2O,40RH.txt.txt,peak_lorentz,0.009232,0.015785,0.005447,0.016027,0.22197,0.0020452,0.068182,0.085268,2.83064617163562,1.466662755565985,0.0019774950490747717,C:\Users\adamm\OneDrive - University College London\Documents\Beamtimes\SANS\D22\ILLData_252_d22_exp_1-10-67_processed\processed\SAXS\Fitting_SASview\ionomer peak\50_D2O\40RH.txt.txt
master_fits_SANS_SAXS.csv,SAXS,ionomer peak,50,D2O,SAXS\Fitting\ionomer peak\50_D2O,50_D2O,60RH.txt.txt,peak_lorentz,0.017765,0.021779,0.0,0.022021,0.22094,0.001292,0.074967,0.063731,2.8438423586401678,1.333920258246962,0.004183937768841497,C:\Users\adamm\OneDrive - University College London\Documents\Beamtimes\SANS\D22\ILLData_252_d22_exp_1-10-67_processed\processed\SAXS\Fitting_SASview\ionomer peak\50_D2O\60RH.txt.txt
master_fits_SANS_SAXS.csv,SAXS,ionomer peak,50,D2O,SAXS\Fitting\ionomer peak\50_D2O,50_D2O,75RH.txt.txt,peak_lorentz,0.0064055,0.00054284,0.013486,0.00075455,0.21739,0.0012332,0.025584,0.0063104,2.8902825829981076,3.9086929330831772,0.000514838901061896,C:\Users\adamm\OneDrive - University College London\Documents\Beamtimes\SANS\D22\ILLData_252_d22_exp_1-10-67_processed\processed\SAXS\Fitting_SASview\ionomer peak\50_D2O\75RH.txt.txt
master_fits_SANS_SAXS.csv,SAXS,ionomer peak,50,H2O,SAXS\Fitting\ionomer peak\50_H2O,50_H2O,20RH.txt.txt,peak_lorentz,0.0062715,0.0032684,0.0050079,0.0033554,0.22,0.0030898,0.081558,0.036607,2.8559933214452666,1.2261212879178007,0.0016068963585525189,C:\Users\adamm\OneDrive - University College London\Documents\Beamtimes\SANS\D22\ILLData_252_d22_exp_1-10-67_processed\processed\SAXS\Fitting_SASview\ionomer peak\50_H2O\20RH.txt.txt
master_fits_SANS_SAXS.csv,SAXS,ionomer peak,50,H2O,SAXS\Fitting\ionomer peak\50_H2O,50_H2O,40RH.txt.txt,peak_lorentz,0.0078565,0.0011733,0.0083151,0.0013255,0.2195,0.001342,0.038781,0.00873,2.862499000992978,2.5785822954539594,0.0009571896435666391,C:\Users\adamm\OneDrive - University College London\Documents\Beamtimes\SANS\D22\ILLData_252_d22_exp_1-10-67_processed\processed\SAXS\Fitting_SASview\ionomer peak\50_H2O\40RH.txt.txt
master_fits_SANS_SAXS.csv,SAXS,ionomer peak,50,H2O,SAXS\Fitting\ionomer peak\50_H2O,50_H2O,60RH.txt.txt,peak_lorentz,0.018779,0.0073786,0.0,0.0074979,0.21706,0.0011904,0.088482,0.02603,2.8946767286370525,1.1301733685947424,0.00522008127966405,C:\Users\adamm\OneDrive - University College London\Documents\Beamtimes\SANS\D22\ILLData_252_d22_exp_1-10-67_processed\processed\SAXS\Fitting_SASview\ionomer peak\50_H2O\60RH.txt.txt
master_fits_SANS_SAXS.csv,SAXS,ionomer peak,50,H2O,SAXS\Fitting\ionomer peak\50_H2O,50_H2O,75RH.txt.txt,peak_lorentz,0.022261,0.01301,0.0,0.013206,0.22336,0.001081,0.075135,0.032305,2.8130306711942987,1.3309376455713051,0.005254565778815489,C:\Users\adamm\OneDrive - University College London\Documents\Beamtimes\SANS\D22\ILLData_252_d22_exp_1-10-67_processed\processed\SAXS\Fitting_SASview\ionomer peak\50_H2O\75RH.txt.txt
master_fits_SANS_SAXS.csv,SAXS,ionomer peak,50,NCMW,SAXS\Fitting\ionomer peak\50_NCMW,50_NCMW,0RH.txt.txt,peak_lorentz,0.0074342,0.046536,0.0032136,0.046744,0.2497,0.0069837,0.10621,0.41309,2.516293675282173,0.9415309292910272,0.002480558777065744,C:\Users\adamm\OneDrive - University College London\Documents\Beamtimes\SANS\D22\ILLData_252_d22_exp_1-10-67_processed\processed\SAXS\Fitting_SASview\ionomer peak\50_NMW\0RH.txt.txt
master_fits_SANS_SAXS.csv,SAXS,ionomer peak,50,NCMW,SAXS\Fitting\ionomer peak\50_NCMW,50_NCMW,50RH.txt.txt,peak_lorentz,0.0050062,0.00038676,0.011547,0.00049112,0.22272,0.0014735,0.019764,0.0058233,2.8211140926632483,5.059704513256426,0.00031083714673841775,C:\Users\adamm\OneDrive - University College London\Documents\Beamtimes\SANS\D22\ILLData_252_d22_exp_1-10-67_processed\processed\SAXS\Fitting_SASview\ionomer peak\50_NMW\50RH.txt.txt
master_fits_SANS_SAXS.csv,SAXS,ionomer peak,50,NCMW,SAXS\Fitting\ionomer peak\50_NCMW,50_NCMW,75RH.txt.txt,peak_lorentz,0.017934,0.014528,0.0,0.014701,0.21776,0.0012163,0.085181,0.048202,2.885371650982543,1.173970721170214,0.0047992102046053005,C:\Users\adamm\OneDrive - University College London\Documents\Beamtimes\SANS\D22\ILLData_252_d22_exp_1-10-67_processed\processed\SAXS\Fitting_SASview\ionomer peak\50_NMW\75RH.txt.txt
master_fits_SANS_SAXS.csv,SAXS,ionomer peak,80,D2O,SAXS\Fitting\ionomer peak\80_D2O,80_D2O,40RH_D2O.txt.txt,peak_lorentz,158.79,7981600.0,-158.78,7981600.0,0.2279,0.0055221,19.999,502700.0,2.756992236586041,0.005000250012500625,9976.571095773,C:\Users\adamm\OneDrive - University College London\Documents\Beamtimes\SANS\D22\ILLData_252_d22_exp_1-10-67_processed\processed\SAXS\Fitting_SASview\ionomer peak\80_D2O\40RH_D2O.txt.txt
master_fits_SANS_SAXS.csv,SAXS,ionomer peak,80,D2O,SAXS\Fitting\ionomer peak\80_D2O,80_D2O,80RH_D2O.txt.txt,peak_lorentz,161.45,2993900.0,-161.43,2993900.0,0.22073,0.0030312,-17.394,161260.0,2.8465479577672204,-0.0057491088881223415,-8822.413069440521,C:\Users\adamm\OneDrive - University College London\Documents\Beamtimes\SANS\D22\ILLData_252_d22_exp_1-10-67_processed\processed\SAXS\Fitting_SASview\ionomer peak\80_D2O\80RH_D2O.txt.txt
master_fits_SANS_SAXS.csv,SAXS,ionomer peak,80,H2O,SAXS\Fitting\ionomer peak\80_H2O,80_H2O,0RH.txt.txt,peak_lorentz,0.0099421,0.017161,0.0,0.017326,0.24638,0.0040057,0.098221,0.11701,2.550201033841865,1.0181122163284837,0.003067837495741996,C:\Users\adamm\OneDrive - University College London\Documents\Beamtimes\SANS\D22\ILLData_252_d22_exp_1-10-67_processed\processed\SAXS\Fitting_SASview\ionomer peak\80_H2O\0RH.txt.txt
master_fits_SANS_SAXS.csv,SAXS,ionomer peak,80,H2O,SAXS\Fitting\ionomer peak\80_H2O,80_H2O,40RH.txt.txt,peak_lorentz,0.38489,315440.0,0.010683,0.00019755,0.25055,1.2758,3.2983e-05,13.519,2.507757057345674,3031.8649001000513,3.988197483338631e-05,C:\Users\adamm\OneDrive - University College London\Documents\Beamtimes\SANS\D22\ILLData_252_d22_exp_1-10-67_processed\processed\SAXS\Fitting_SASview\ionomer peak\80_H2O\40RH.txt.txt
master_fits_SANS_SAXS.csv,SAXS,ionomer peak,80,H2O,SAXS\Fitting\ionomer peak\80_H2O,80_H2O,80RH.txt.txt,peak_lorentz,0.013583,0.030148,0.0,0.030283,0.22846,0.0028356,0.11567,0.16001,2.750234311117739,0.8645283997579322,0.004935899506095854,C:\Users\adamm\OneDrive - University College London\Documents\Beamtimes\SANS\D22\ILLData_252_d22_exp_1-10-67_processed\processed\SAXS\Fitting_SASview\ionomer peak\80_H2O\80RH.txt.txt
master_fits_SANS_SAXS.csv,SAXS,ionomer peak,80,NCMW,SAXS\Fitting\ionomer peak\80_NCMW,80_NCMW,0RH_NMW.txt.txt,peak_lorentz,0.0056553,0.0039465,0.0045277,0.0041016,0.22959,0.002767,0.056824,0.036837,2.7366981607123946,1.759819794453048,0.0010095720590168854,C:\Users\adamm\OneDrive - University College London\Documents\Beamtimes\SANS\D22\ILLData_252_d22_exp_1-10-67_processed\processed\SAXS\Fitting_SASview\ionomer peak\80_NMW\0RH_NMW.txt.txt
master_fits_SANS_SAXS.csv,SAXS,ionomer peak,80,NCMW,SAXS\Fitting\ionomer peak\80_NCMW,80_NCMW,50RH_NMW.txt.txt,peak_lorentz,132.49,4240400.0,-132.48,4240400.0,0.23567,0.0034593,12.381,198160.0,2.6660946693170904,0.0080768920119538,5153.338809756177,C:\Users\adamm\OneDrive - University College London\Documents\Beamtimes\SANS\D22\ILLData_252_d22_exp_1-10-67_processed\processed\SAXS\Fitting_SASview\ionomer peak\80_NMW\50RH_NMW.txt.txt
master_fits_SANS_SAXS.csv,SAXS,ionomer peak,80,NCMW,SAXS\Fitting\ionomer peak\80_NCMW,80_NCMW,75RH_NMW.txt.txt,peak_lorentz,48.827,271170.0,-48.814,271170.0,0.23069,0.0019875,7.2379,20103.0,2.7236487525161843,0.013816162146478952,1110.2543736135972,C:\Users\adamm\OneDrive - University College London\Documents\Beamtimes\SANS\D22\ILLData_252_d22_exp_1-10-67_processed\processed\SAXS\Fitting_SASview\ionomer peak\80_NMW\75RH_NMW.txt.txt
master_fits_SANS_SAXS.csv,SAXS,ionomer peak,rt,D2O,SAXS\Fitting\ionomer peak\rt_D2O,rt_D2O,0RH.txt.txt,peak_lorentz,0.0065276,0.0040846,0.004724,0.0041736,0.18108,0.0034479,0.096944,0.048374,3.469839467185546,1.0315233536887276,0.001988036444569043,C:\Users\adamm\OneDrive - University College London\Documents\Beamtimes\SANS\D22\ILLData_252_d22_exp_1-10-67_processed\processed\SAXS\Fitting_SASview\ionomer peak\rt_D2O\0RH.txt.txt
master_fits_SANS_SAXS.csv,SAXS,ionomer peak,rt,D2O,SAXS\Fitting\ionomer peak\rt_D2O,rt_D2O,20RH.txt.txt,peak_lorentz,0.0054526,0.00052919,0.010919,0.00062985,0.19624,0.0013068,0.032612,0.0063228,3.2017862348041106,3.0663559425978164,0.0005586386063338525,C:\Users\adamm\OneDrive - University College London\Documents\Beamtimes\SANS\D22\ILLData_252_d22_exp_1-10-67_processed\processed\SAXS\Fitting_SASview\ionomer peak\rt_D2O\20RH.txt.txt
master_fits_SANS_SAXS.csv,SAXS,ionomer peak,rt,D2O,SAXS\Fitting\ionomer peak\rt_D2O,rt_D2O,40RH.txt.txt,peak_lorentz,0.018836,0.00068517,0.012263,0.00081932,0.19048,0.0004589,0.036745,0.0025324,3.2986063141429995,2.7214587018641994,0.002174386816249772,C:\Users\adamm\OneDrive - University College London\Documents\Beamtimes\SANS\D22\ILLData_252_d22_exp_1-10-67_processed\processed\SAXS\Fitting_SASview\ionomer peak\rt_D2O\40RH.txt.txt
master_fits_SANS_SAXS.csv,SAXS,ionomer peak,rt,D2O,SAXS\Fitting\ionomer peak\rt_D2O,rt_D2O,60RH.txt.txt,peak_lorentz,0.036457,0.00086392,0.010388,0.00099691,0.18469,0.00029579,0.041862,0.0016481,3.4020170594940637,2.3888012995079064,0.0047945822616354454,C:\Users\adamm\OneDrive - University College London\Documents\Beamtimes\SANS\D22\ILLData_252_d22_exp_1-10-67_processed\processed\SAXS\Fitting_SASview\ionomer peak\rt_D2O\60RH.txt.txt
master_fits_SANS_SAXS.csv,SAXS,ionomer peak,rt,D2O,SAXS\Fitting\ionomer peak\rt_D2O,rt_D2O,70RH.txt.txt,peak_lorentz,0.19176,0.0009295,-0.016662,0.0011123,0.15242,0.00010196,0.036053,0.00039577,4.1222840225558235,2.7736942834160816,0.021719473946870013,C:\Users\adamm\OneDrive - University College London\Documents\Beamtimes\SANS\D22\ILLData_252_d22_exp_1-10-67_processed\processed\SAXS\Fitting_SASview\ionomer peak\rt_D2O\70RH.txt.txt
master_fits_SANS_SAXS.csv,SAXS,ionomer peak,rt,H2O,SAXS\Fitting\ionomer peak\rt_H2O,rt_H2O,0RH.txt.txt,peak_lorentz,21.441,95203.0,-21.431,95203.0,0.19663,0.010756,10.059,22337.0,3.195435745908349,0.009941346058256289,677.5630552532389,C:\Users\adamm\OneDrive - University College London\Documents\Beamtimes\SANS\D22\ILLData_252_d22_exp_1-10-67_processed\processed\SAXS\Fitting_SASview\ionomer peak\rt_H2O\0RH.txt.txt
master_fits_SANS_SAXS.csv,SAXS,ionomer peak,rt,H2O,SAXS\Fitting\ionomer peak\rt_H2O,rt_H2O,10RH.txt.txt,peak_lorentz,0.011603,0.0041765,0.0010059,0.004251,0.19529,0.0024398,0.12255,0.034525,3.217361517322744,0.8159934720522235,0.004467180291029271,C:\Users\adamm\OneDrive - University College London\Documents\Beamtimes\SANS\D22\ILLData_252_d22_exp_1-10-67_processed\processed\SAXS\Fitting_SASview\ionomer peak\rt_H2O\10RH.txt.txt
master_fits_SANS_SAXS.csv,SAXS,ionomer peak,rt,H2O,SAXS\Fitting\ionomer peak\rt_H2O,rt_H2O,20RH.txt.txt,peak_lorentz,0.0066258,0.0012169,0.011022,0.0013833,0.19443,0.0012044,0.039208,0.010326,3.231592504849862,2.5504998979800044,0.0008161366569997191,C:\Users\adamm\OneDrive - University College London\Documents\Beamtimes\SANS\D22\ILLData_252_d22_exp_1-10-67_processed\processed\SAXS\Fitting_SASview\ionomer peak\rt_H2O\20RH.txt.txt
master_fits_SANS_SAXS.csv,SAXS,ionomer peak,rt,H2O,SAXS\Fitting\ionomer peak\rt_H2O,rt_H2O,40RH.txt.txt,peak_lorentz,0.023325,0.001707,0.0060752,0.0018397,0.19058,0.00050217,0.055244,0.0045878,3.296875489127708,1.810151328651075,0.004048150421743381,C:\Users\adamm\OneDrive - University College London\Documents\Beamtimes\SANS\D22\ILLData_252_d22_exp_1-10-67_processed\processed\SAXS\Fitting_SASview\ionomer peak\rt_H2O\40RH.txt.txt
master_fits_SANS_SAXS.csv,SAXS,ionomer peak,rt,H2O,SAXS\Fitting\ionomer peak\rt_H2O,rt_H2O,60RH.txt.txt,peak_lorentz,0.039815,0.00081425,0.0064187,0.0009214,0.18638,0.0002942,0.046113,0.0015042,3.3711692816716314,2.168585865157331,0.005767929852922973,C:\Users\adamm\OneDrive - University College London\Documents\Beamtimes\SANS\D22\ILLData_252_d22_exp_1-10-67_processed\processed\SAXS\Fitting_SASview\ionomer peak\rt_H2O\60RH.txt.txt
master_fits_SANS_SAXS.csv,SAXS,ionomer peak,rt,H2O,SAXS\Fitting\ionomer peak\rt_H2O,rt_H2O,70RH.txt.txt,peak_lorentz,0.057627,0.00080875,0.0076569,0.00093233,0.18016,0.0002138,0.041766,0.0010327,3.4875584520312986,2.394292007853278,0.007561340022629067,C:\Users\adamm\OneDrive - University College London\Documents\Beamtimes\SANS\D22\ILLData_252_d22_exp_1-10-67_processed\processed\SAXS\Fitting_SASview\ionomer peak\rt_H2O\70RH.txt.txt
master_fits_SANS_SAXS.csv,SAXS,ionomer peak,rt,H2O,SAXS\Fitting\ionomer peak\rt_H2O,rt_H2O,75RH.txt.txt,peak_lorentz,0.069288,0.0012277,0.0012949,0.0013946,0.17912,0.00019608,0.045248,0.0012015,3.5078077865004387,2.2100424328147104,0.009849343548788749,C:\Users\adamm\OneDrive - University College London\Documents\Beamtimes\SANS\D22\ILLData_252_d22_exp_1-10-67_processed\processed\SAXS\Fitting_SASview\ionomer peak\rt_H2O\75RH.txt.txt
master_fits_SANS_SAXS.csv,SAXS,ionomer peak,rt,NCMW,SAXS\Fitting\ionomer peak\rt_NCMW,rt_NCMW,50RH.txt.txt,peak_lorentz,0.021746,,0.004765,,0.18812,,0.063213,,3.3399879370505987,1.5819530792716687,0.004318527188961687,C:\Users\adamm\OneDrive - University College London\Documents\Beamtimes\SANS\D22\ILLData_252_d22_exp_1-10-67_processed\processed\SAXS\Fitting_SASview\ionomer peak\rt_NMW\50RH.txt.txt
master_fits_SANS_SAXS.csv,SAXS,ionomer peak,rt,NCMW,SAXS\Fitting\ionomer peak\rt_NCMW,rt_NCMW,75RH.txt.txt,peak_lorentz,0.039208,0.0016308,0.008725,0.0018438,0.18388,0.00028281,0.040417,0.0023533,3.417003103752222,2.474206398297746,0.0049783868009836765,C:\Users\adamm\OneDrive - University College London\Documents\Beamtimes\SANS\D22\ILLData_252_d22_exp_1-10-67_processed\processed\SAXS\Fitting_SASview\ionomer peak\rt_NMW\75RH.txt.txt
